Repository: LRH123LRH123/work_superconductor

# 超导理论、计算与文献复现

Superconductivity: Theory, Computation and Literature Reproduction

本仓库用于积累超导体的理论学习笔记、计算方法、文献阅读记录与可复现案例。内容以中文为主，保留英文概念名称，覆盖声子介导与非声子候选机制，并逐步连接模型计算和真实材料计算。

当前已有**详细 BCS 中文入门教程、可运行 Python、执行过的交互 Notebook、33 页配套 PPTX 和数值验证**，
以及参考 HostBridge 在 IQ 集群完成的 **Al SCF + Γ 点 DFPT + ASR 冒烟测试**。
已保存输入、小型原始日志、版本和 JobID。**尚未完成全 EPC/Tc 材料预测或原论文定量图表复现。**

## 第一套学习包

| 材料 | 入口 | 用法 |
|---|---|---|
| BCS 详细教程 | [BCS 理论与计算入门](examples/01_bcs_gap/BCS理论与计算入门教程.md) | 符号、假设、推导、算法、练习及答案 |
| 可运行代码 | [BCS 案例入口](examples/01_bcs_gap/README.md) | 环境安装、生成图表、7 项检查 |
| 交互学习 | [BCS Notebook](examples/01_bcs_gap/BCS入门交互教程.ipynb) | 已逐格执行，可修改参数 |
| 配套课件 | [33 页 PPTX](slides/BCS超导理论与计算入门.pptx) | 中文为主，每页有讲解备注 |
| 第一性原理 | [集群入门教程](examples/02_qe_al_smoke/第一性原理与集群入门.md) | 逐项解释 QE 输入、输出和收敛 |
| 真实测试 | [Al 集群记录](examples/02_qe_al_smoke/集群测试记录.md) | JobID 313274 / 313279 均已完成 |
| 开放教材 | [教材副本与复用说明](resources/开放教材与复用说明.md) | 两份 MIT OCW 原始 PDF，含许可与哈希 |

推荐顺序：先看课件结构，读 BCS 推导，运行 Notebook，独立重建并检验结果，
最后阅读 Al 集群日志。第一次的目标是完成一个“理论 → 代码 → 验证 → 解释”的小闭环。

## 从这里开始

| 目标 | 入口 | 当前内容 |
|---|---|---|
| 安排学习顺序 | [超导计算学习路线](docs/超导计算学习路线.md) | 基础理论、数值练习、材料计算与复现阶段 |
| 认识各种配对机制 | [非声子介导超导机制综述](docs/theory/非声子介导超导机制综述.md) | 物理图像、机制证据、近似范围与参考文献 |
| 选择计算方法 | [计算方法与工作流](docs/computation/计算方法与工作流.md) | BCS、BdG、GL、EPC/Eliashberg、Hubbard 与多体方法 |
| 开始读论文 | [文献索引](literature/文献索引.md) | 已有综述与代表性机制论文，按用途导航 |
| 记录论文理解 | [文献阅读模板](templates/文献阅读模板.md) | 研究问题、假设、推导、证据和疑问 |
| 建立复现项目 | [文献复现指南](reproductions/README.md) | 选题、文件组织、误差对比和完成标准 |
| 保存复现过程 | [复现记录模板](templates/复现记录模板.md) | 版本、输入、运行命令、原文目标和验证结果 |

## 仓库组织

```text
docs/
  超导计算学习路线.md
  theory/                    理论与配对机制
  computation/               计算方法与工作流
literature/                  文献索引与后续阅读笔记
reproductions/               每篇论文或基准问题的独立复现目录
templates/                   阅读与复现模板
examples/01_bcs_gap/          BCS 教程、代码、Notebook 与结果
examples/02_qe_al_smoke/      Al SCF/Γ 声子/ASR 输入与实测记录
slides/                      中文课件、讲解备注与生成源代码
resources/                   许可明确的教材副本及来源清单
```

建议先完成 BCS 能隙方程与简单 BdG 的数值基准，再分流到 `DFT → DFPT → EPC → Eliashberg` 或 `Wannier → 相互作用模型 → 两粒子顶角 → 配对分析`。详细任务和验收点见学习路线。

## 内容维护

- 理论结论注明模型、假设、能标与参考来源；区分实验观测、理论解释和个人推断。
- 新复现项目注明状态：计划中、进行中、部分复现、已复现或暂时阻塞。只在完成对比与误差分析后标记“已复现”。
- 输入、脚本和小型结果表可入库；大型原始输出存外部目录，并记录下载地址、文件校验值与生成方法。
- 文献优先保存 DOI、arXiv 或作者公开链接。引入第三方代码、数据和图像时记录来源与许可。
- 每个可运行案例单独固定软件版本、环境和依赖；目前无全仓库统一运行环境。

## 近期任务

- [x] 完成 BCS 自洽能隙方程的温度扫描与弱耦合极限验证。
- [x] 完成 Al SCF、Γ 点 DFPT 与 ASR 集群冒烟测试。
- [ ] 完成 Al 截止能、k 网格和 smearing 收敛，再转向有限 q。
- [ ] 完成均匀 s 波 BdG 谱与解析解的比较。
- [ ] 按 EPW 官方教程开展 Pb/MgB2 计算，记录网格和展宽收敛。
- [ ] 建立二维 Hubbard 模型的正常态易感率与配对通道练习。
- [ ] 选定一篇原始论文和一个具体图/表，建立首个文献复现目录。

整理日期：2026-10-03。原机制综述的文献检索范围见其文首说明。

File: docs/theory/非声子介导超导机制综述.md
# 非声子介导超导机制综述

> 英文标题：A Survey of Non-Phonon-Mediated Superconducting Mechanisms  
> 初稿日期：2026-07-10；仓库整理日期：2026-10-03。  
> 本次整理修订术语、公式与方法适用范围；机制证据概述沿用初稿检索范围，并非截至修订日的全面文献更新。  
> 导航：[仓库首页](../../README.md) · [学习路线](../超导计算学习路线.md) · [文献索引](../../literature/文献索引.md)

## 1. 核心结论

除普通电子-声子耦合（electron-phonon coupling）外，超导配对还可能来自电子体系自身的集体涨落、动态屏蔽、强关联约束，或者人工电磁环境。当前最重要的非声子候选是**自旋涨落介导配对（spin-fluctuation-mediated pairing）**；电荷、轨道、向列和价态涨落在特定材料中也有较强理论与实验动机；激子、等离激元和腔光子机制则更偏向理论提案或人工结构设计。

需要先澄清三个容易混淆的概念：

1. **配对机制（pairing mechanism）**回答“电子为什么形成 Cooper 对”，例如自旋涨落、声子、激子或纯电子排斥的重整化。
2. **配对对称性（pairing symmetry）**回答序参量如何依赖动量、轨道、频率和自旋，例如 `s-wave`、`d-wave`、`p-wave`、自旋单态（spin singlet）或自旋三重态（spin triplet）。
3. **超导态的结构或拓扑类型**描述更高层性质，例如拓扑超导（topological superconductivity）、手性超导（chiral superconductivity）、对密度波（pair-density wave, PDW）和奇频配对（odd-frequency pairing）。它们不是自动对应某一种微观“胶水”。

“非常规超导（unconventional superconductivity）”也不完全等同于“非声子超导”。非声子相互作用可以产生全能隙 `s-wave`；反过来，在有强自旋轨道耦合、复杂费米面或特殊延迟效应时，声子也可能参与产生各向异性甚至非常规配对。

## 2. 主要机制总表

| 机制 | 英文名称 | 有效相互作用的来源 | 常见候选配对 | 代表体系或场景 | 当前认识 |
|---|---|---|---|---|---|
| 自旋涨落 | Spin-fluctuation-mediated pairing | 反铁磁或铁磁自旋关联、顺磁子（paramagnon）、磁振子（magnon） | `d-wave`、`s±`、某些 `p-wave` | 铜氧化物、铁基、重费米子、有机超导体 | 最主流的非声子候选，但不能视为所有材料中均已严格证明 |
| 电荷涨落 | Charge-fluctuation-mediated pairing | 邻位 Coulomb 相互作用和靠近电荷有序的不稳定性 | 扩展 `s`、`d`、`f` 等，依模型而定 | 有机电荷转移盐、部分低维与多带体系 | 材料特定候选，证据少于自旋涨落 |
| 轨道涨落 | Orbital-fluctuation-mediated pairing | 多轨道占据与轨道极化涨落 | 常讨论 `s++`，也可与其他通道混合 | 铁基超导体 | 与自旋、晶格及顶角修正纠缠，机制归属仍有争论 |
| 向列涨落 | Nematic-fluctuation-mediated pairing | 接近旋转对称性破缺的电子涨落 | 可增强 `s` 或 `d` 通道，并提高近简并性 | FeSe、部分铁基、铜氧化物和莫尔体系 | 常被视为增强器，也可能在特定体系中主导 |
| 价态涨落 | Valence-fluctuation-mediated pairing | `f` 电子价态与杂化的临界涨落 | 常为各向异性单态，具体对称性依模型 | 高压 CeCu2Si2、CeCu2Ge2 等 | 有明确候选材料，但与磁涨落和多带效应难完全分离 |
| 激子或激子-极化激元凝聚体涨落 | Exciton-/exciton-polariton-mediated pairing | 电子-空穴激发或激子-极化激元凝聚体 | 多数模型首先得到 `s-wave`，也可产生三重态 | 金属-绝缘体界面、量子阱、二维异质结构、微腔 | 经典理论设想，直接实验确证仍有限 |
| 等离激元与动态 Coulomb 屏蔽 | Plasmon-assisted/mediated pairing | 频率依赖的屏蔽 Coulomb 相互作用和声学等离激元 | 常见为 `s-wave` 或多带符号变化态 | 层状金属、二维体系、高压 Li、莫尔材料 | 可增强配对的理论证据较多，作为唯一主导机制仍有争议 |
| 腔光子 | Cavity-photon-mediated pairing | 量子化电磁场、非平衡光子涨落 | 可设计长程、Amperean 或其他配对 | 二维材料-光学/微波腔混合系统 | 前沿人工调控方向，目前主要是理论与早期实验探索 |
| Kohn-Luttinger 机制 | Kohn-Luttinger mechanism | 纯排斥电子相互作用经高阶散射后在某角动量通道变成有效吸引 | `p`、`d`、`f` 等高角动量态 | 稀薄电子气、晶格和莫尔模型 | 原理上普遍，但简单电子气中的 `Tc` 往往极低；晶格奇点可增强 |
| 共振价键 | Resonating-valence-bond, RVB | 掺杂 Mott 绝缘体中的短程自旋单态与强投影约束 | 典型为 `d-wave` | 铜氧化物、量子自旋液体邻近体系 | 重要强关联框架，不一定能简化为单一玻色“胶水” |
| 复合/Kondo 配对 | Composite/Kondo pairing | 导电电子与局域矩、双通道 Kondo 或混合价过程共同形成复合序 | 材料和通道依赖 | 重费米子、双通道 Anderson/Kondo 晶格 | 较专门的强关联机制，主要用于特定重费米子问题 |
| 带间对跃迁 | Interband pair hopping | 多带间的 Cooper 对共振跃迁，在排斥作用下形成符号变化本征态 | `s±`、多带 `d` 等 | 铁基、多带和多口袋体系 | 是有效低能描述；有时与自旋涨落只是同一重整化过程的不同表述 |

## 3. 各类机制的物理图像与计算方法

### 3.1 自旋涨落介导超导（Spin-Fluctuation-Mediated Superconductivity）

在 Hubbard 类模型中，裸 Coulomb 作用是排斥的，但经过粒子-空穴通道的磁涨落重整化后，配对顶角获得很强的动量结构。若反铁磁涨落集中在波矢 `Q`，系统倾向选择满足

```text
Δ(k + Q) ≈ -Δ(k)
```

的符号变化能隙，使原本排斥的散射对 Cooper 配对产生正贡献。铜氧化物中常得到 `d_(x²-y²)`；铁基多口袋体系中常得到空穴与电子口袋间变号的 `s±`。铁磁涨落主要集中在小动量，可能有利于自旋三重态 `p-wave`，但“存在铁磁涨落”并不自动证明三重态。

典型计算路线：

- 从 DFT 或 DFT+DMFT 得到能带和轨道成分，再用 Wannier 函数建立单带或多轨道 Hubbard 模型。
- 设定局域相互作用 `U`、Hund 耦合 `J_H`、轨道间作用 `U'`，计算自旋与电荷易感率 `χ_s(q,ω)`、`χ_c(q,ω)`。
- 弱到中等耦合可用随机相近似（random phase approximation, RPA）、涨落交换近似（fluctuation exchange, FLEX）或泛函重整化群（functional renormalization group, fRG）。
- 强关联区使用动力学簇近似（dynamical cluster approximation, DCA）、簇 DMFT、行列式量子 Monte Carlo（determinant QMC）或密度矩阵重整化群（DMRG）。
- 最后求解线性化 Eliashberg/Bethe-Salpeter 方程，最大本征值达到 `λ=1` 时确定所用近似下的配对不稳定温度，本征矢给出领先能隙结构。二维和低相位刚度体系还需检验相位涨落对实际转变温度的影响。

主要证据包括超导穹顶邻近磁性量子临界区、中子散射自旋共振、符号变化能隙，以及理论中磁关联强度与配对本征值的共同演化。不过，自旋共振也可能是符号变化超导形成后的反馈，因此通常不能单独作为因果证明。Scalapino 的综述将自旋涨落视为铜氧化物、铁基和部分重费米子材料之间的重要共同线索。[参考文献](https://doi.org/10.1103/RevModPhys.84.1383)

### 3.2 电荷涨落介导超导（Charge-Fluctuation-Mediated Superconductivity）

在扩展 Hubbard 模型中加入最近邻或更远程 Coulomb 作用 `V_ij` 后，体系可能靠近电荷密度波（charge-density wave, CDW）或电荷歧化（charge disproportionation）不稳定性。临界电荷涨落会让配对顶角产生强烈的动量和频率依赖，在特定通道形成有效吸引。

常用模型与方法包括：

- 四分之一填充扩展 Hubbard 模型，适合有机电荷转移盐。
- 多带 Hubbard 模型加长程 Coulomb 相互作用。
- `RPA/FLEX + 线性化 Eliashberg`、变分 Monte Carlo、张量网络或扩展 DMFT（extended DMFT, EDMFT）。

有机体系 `β''-(BEDT-TTF)4[...]` 被提出为电荷涨落候选，相关工作观察到靠近电荷不稳定性且具有各向异性全能隙的超导态，但结论仍是“支持候选机制”，不是普适定论。[研究概述](https://www.issp.u-tokyo.ac.jp/maincontents/highlight/2020/31_en.html)

### 3.3 轨道与向列涨落（Orbital and Nematic Fluctuations）

在多轨道材料中，低能电子既携带自旋也携带轨道成分。轨道占据涨落或电子向列涨落可以在 Cooper 通道中提供吸引，并改变不同配对表示之间的竞争。铁基文献中常见两种图像：

- 自旋涨落主导，倾向符号变化 `s±`。
- 轨道涨落较强，可能倾向不变号 `s++`。

但二者并非简单二选一。顶角修正（vertex correction）可以让磁、轨道和向列通道互相增强；某些轨道涨落模型还需要 Hubbard-Holstein 耦合触发轨道涨落，因此不能严格称为完全无声子机制。对 FeSe 的重整化群研究表明，同一组相互作用可以同时推动磁、轨道/向列和超导不稳定性。[Chubukov、Khodas 与 Fernandes](https://doi.org/10.1103/PhysRevX.6.041045)

计算上应保留完整轨道矩阵：

```text
χ_{l1 l2 l3 l4}(q, iΩn),  Γ_{l1 l2 l3 l4}(k,k')
```

随后从轨道基变换到能带基求解能隙方程。只看总态密度或标量易感率通常不足以区分自旋和轨道机制。

### 3.4 价态涨落与复合配对（Valence Fluctuations and Composite Pairing）

在 Ce、Yb 等重费米子材料中，局域 `f` 电子与导电电子杂化，压力可以推动 `f` 电子占据数和价态发生快速变化。靠近价态交叉或价态临界点时，临界价态涨落可能介导配对。CeCu2Si2 和 CeCu2Ge2 的高压超导区是经典候选，且可能与低压磁涨落超导区不同。[Holmes 与 Jaccard](https://doi.org/10.1016/j.physb.2006.01.123)

合适的计算框架是周期 Anderson 模型（periodic Anderson model）或其扩展形式：

```text
H = H_c + H_f + H_hyb + U_ff + U_fc
```

其中 `U_fc` 对价态涨落尤其重要。可使用 slave-boson、大 `N` 展开、DMFT/EDMFT、涨落交换或线性化 Eliashberg 方法。

复合配对（composite pairing）更进一步：超导序参量包含导电电子对与局域矩/Kondo 通道的复合自由度，而不是普通的两个准粒子简单成对。双通道 Anderson 模型中的复合配对是重费米子 `115` 家族的一种理论方案。[Flint、Nevidomskyy 与 Coleman](https://doi.org/10.1103/PhysRevB.84.064514)

### 3.5 激子与激子-极化激元介导（Exciton and Exciton-Polariton Mediation）

激子（exciton）是电子-空穴束缚激发。Little 模型设想导电链旁的可极化分子产生高能电子激发，从而替代声子提供延迟吸引；Allender-Bray-Bardeen 模型则研究金属-半导体界面的激子交换。[Little 原始工作](https://doi.org/10.1103/PhysRev.134.A1416)；[Allender-Bray-Bardeen 模型](https://doi.org/10.1103/PhysRevB.7.1020)

现代版本常研究二维电子气与激子-极化激元凝聚体组成的 Bose-Fermi 混合物。计算需要同时处理：

- 电子能带和屏蔽 Coulomb 相互作用。
- 激子或极化激元色散、寿命和凝聚密度。
- 电子-激子散射顶角及其频率依赖。
- 平衡 Eliashberg 方程，或者对受驱微腔使用 Keldysh 非平衡 Green 函数。

这类机制的高能玻色尺度理论上有利于较高 `Tc`，但真实系统中的界面屏蔽、激子寿命、非平衡加热和相分离会显著削弱理想估计。目前它更适合作为“可设计候选机制”，不宜表述为已被某类体材料普遍证实。[二维极化激元模型](https://doi.org/10.1103/PhysRevB.93.054510)

### 3.6 等离激元和动态屏蔽（Plasmonic and Dynamically Screened Pairing）

等离激元（plasmon）是电子密度的集体振荡。裸 Coulomb 相互作用是排斥的；屏蔽后不能仅凭一个静态标量判断所有配对通道。动态屏蔽相互作用在标量简化下写为

```text
W(q,ω) = v(q) / ε(q,ω)
```

具有非平凡的频率结构；在多层、低维或多组分系统中，低能声学等离激元（acoustic plasmon）可能形成有效配对窗口。这里“等离激元介导”和“动态 Coulomb 屏蔽导致配对”往往是相邻甚至重叠的表述。

主要计算方法包括：

- `RPA/GW` 计算介电函数 `ε(q,ω)` 与屏蔽作用 `W(q,ω)`。
- 在保留频率依赖的 Eliashberg 方程中同时处理吸引、Coulomb 赝势和质量重整化。
- 超导密度泛函理论（superconducting density functional theory, SCDFT）加入动态 Coulomb 核。
- 多层二维体系需保留层指标和环境介电矩阵。

第一性原理 SCDFT 工作表明，等离激元效应可与声子协同提高高压 Li 的理论 `Tc`。[Akashi 与 Arita](https://doi.org/10.1103/PhysRevLett.111.057006) 这更准确地称为 plasmon-assisted，而不是已证明的纯等离激元超导。2026 年仍有文献对把简单 Migdal-Eliashberg 类近似直接用于 Coulomb/等离激元机制提出根本性质疑，说明顶角修正、Migdal 定理失效及双重计数必须认真检查。[相关批评](https://doi.org/10.1103/4xln-9f3k)

### 3.7 腔光子介导与光场工程（Cavity-Photon-Mediated Pairing）

把二维电子体系放入光学或微波腔后，量子化光场可以产生长程电子-电子相互作用。理论上既可由虚光子交换直接配对，也可通过光子-声子极化激元、能带工程或非平衡分布间接增强超导。

这类问题需要规范一致（gauge-consistent）的光-物质 Hamiltonian，不能随意漏掉 `A²` 或完整 Peierls 相位项，否则可能得到虚假的超辐射或配对不稳定性。常用方法为腔 QED 有效模型、量子 Eliashberg、Keldysh Green 函数和 Floquet 方法。长程光子涨落增强配对已有明确理论结果，但仍属于人工量子材料前沿方向。[Chakraborty 与 Piazza](https://doi.org/10.1103/PhysRevLett.127.177002)

### 3.8 不依赖简单“胶水”的纯电子机制

#### Kohn-Luttinger 机制（Kohn-Luttinger Mechanism）

即使裸相互作用处处排斥，费米面附近的粒子-空穴极化在二阶及更高阶产生 Friedel 振荡和角向结构，也可能让某个高角动量配对分量变成吸引。这是“排斥也能配对”的一般原理。

适合的方法是微扰重整化群、parquet/fRG、图解 Monte Carlo和线性化配对本征值分析。简单均匀电子气中该效应往往给出极低 `Tc`，而 Van Hove 奇点、平带、多口袋和晶格几何可明显增强。对均匀电子气的数值研究还表明，动态屏蔽可能比狭义 Kohn-Luttinger 项更重要。[Cai 等](https://doi.org/10.1103/PhysRevB.106.L220502)

#### 共振价键（Resonating-Valence-Bond, RVB）

RVB 从掺杂 Mott 绝缘体出发：强 `U` 抑制双占据，超交换 `J≈4t²/U` 促使相邻自旋形成短程单态，掺杂后这些单态获得电荷相干性并形成超导。它强调的是强关联约束、分数化与相位相干，不一定存在一个可以单独辨认的弱耦合玻色胶水。

常用 `t-J` 或投影 Hubbard 模型，以及 Gutzwiller 投影变分 Monte Carlo、slave-boson/gauge theory、DMRG、张量网络、DCA/QMC。RVB 是理解铜氧化物的重要理论框架之一，但与自旋涨落描述在某些能标上可能连续衔接，并非总能被实验清楚二分。[Lee、Nagaosa 与 Wen](https://doi.org/10.1103/RevModPhys.78.17)

#### 带间对跃迁（Interband Pair Hopping）

在多带体系中，一个 Cooper 对可以从一条能带整体跃迁到另一条能带。即使所有裸相互作用均为排斥，只要带间对散射结构合适，符号变化本征态仍可降低能量。这个图像对铁基材料尤其直观，但它通常是低能有效顶角的一种表达，不能自动排除顶角本身来自自旋涨落或其他重整化过程。[多带配对分析](https://doi.org/10.1038/s41598-020-63608-1)

## 4. 一个统一的计算框架

在能够用两粒子配对顶角和正常态 Green 函数描述的框架内，可将连续配对不稳定性写为线性化本征方程（取 `k_B=1`）：

```text
λ(T) Δ_ab(k,iωn)
  = -(T/N) Σ_{k',m,cd} Γ_ab;cd(k,k';iωn,iωm)
      [G(k',iωm) Δ(k',iωm) G^T(-k',-iωm)]_cd
```

其中：

- `G` 是正常态单粒子 Green 函数矩阵，包含能带、自能和轨道信息；`T` 上标表示转置，指标可含自旋或赝自旋。此处采用 `Γ` 前显式负号的约定，具体实现需核对顶角符号与归一化。
- `Γ` 是不可约配对顶角（irreducible pairing vertex），决定微观机制。
- `Δ` 是能隙函数或反常自能。
- 最大本征值 `λ(T)` 在降温时达到 `1`，表示该理论近似下的配对不稳定性。有限尺寸、顶角截断和相位涨落影响它与实验 `Tc` 的对应；特别是二维体系，需另评估 Berezinskii-Kosterlitz-Thouless（BKT）转变与超流刚度。[二维配对与 BKT 分析](https://arxiv.org/abs/cond-mat/0311374)

这里的 `λ` 是配对核本征值，与电子-声子耦合常数 `λ_ep` 不同。RVB 或复合序的完整描述可能还需投影约束、复合关联函数和相位自由度，不能仅靠普通两电子平均场能隙求解。

各机制最本质的计算差别是 `Γ` 的来源：

| 候选机制 | `Γ` 的典型构造 |
|---|---|
| 自旋/电荷/轨道涨落 | Hubbard 相互作用经 `RPA`、`FLEX`、`fRG`、parquet、DMFT 顶角重整化 |
| 价态/Kondo/复合配对 | Anderson/Kondo 晶格的杂化、价态和局域矩顶角 |
| 激子/极化激元 | 电子-激子耦合平方乘以激子传播子，需考虑屏蔽与寿命 |
| 等离激元 | 动态屏蔽 Coulomb 相互作用 `W(q,ω)` |
| 腔光子 | 电子-光子耦合平方乘以腔光子传播子，非平衡时使用 Keldysh 形式 |
| Kohn-Luttinger | 排斥相互作用的高阶粒子-空穴修正 |
| RVB | 强投影低能模型中的交换与约束，不一定写成单一玻色交换 |

## 5. 面向真实材料的建议流程

### 路线 A：弱到中等关联的多轨道材料

1. 完成含自旋轨道耦合的 DFT 计算，检查费米面、轨道权重和 Van Hove 奇点。
2. 构造 Wannier 紧束缚模型，确定需要保留的轨道和能量窗口。
3. 用 cRPA 或经验范围给出 `U, U', J_H, V`，做参数敏感性分析，而不是只报一组参数。
4. 同时计算 `χ_s`、`χ_c`、轨道/向列易感率，避免事先只保留偏好的通道。
5. 用 RPA/FLEX/fRG 构造配对顶角并求解线性化能隙方程。
6. 比较前两到三个配对本征值；近简并往往意味着应变、无序、自旋轨道耦合或小的结构变化可以改变基态。

### 路线 B：强关联或 Mott 邻近材料

1. 从 Hubbard、`t-J`、周期 Anderson 或 Kondo 晶格模型开始。
2. 使用 DCA/cluster-DMFT、QMC、DMRG 或张量网络，避免仅依赖弱耦合 RPA。
3. 计算成对易感率、两粒子顶角、配对关联长度和不同对称性通道的标度。
4. 检查有限尺寸、符号问题、解析延拓和簇形状依赖。

### 路线 C：激子、等离激元或腔环境设计

1. 先计算完整动态介电函数和玻色模式谱，而不是把媒介简化为单一 Einstein 模式。
2. 显式纳入模式寿命、Landau 阻尼、界面距离和环境屏蔽。
3. 在同一方程中处理吸引、瞬时 Coulomb 排斥和质量重整化，避免重复计数。
4. 非平衡光场或极化激元凝聚体使用 Keldysh/Floquet，而不是直接套用平衡 BCS 公式。
5. 检查规范不变性、顶角修正、加热和耗散。

## 6. 如何判断某种机制更可信

单个实验现象通常不能唯一识别机制，应同时比较以下证据链：

| 观测 | 能说明什么 | 不能单独说明什么 |
|---|---|---|
| 同位素效应很小或反常 | 简单声子图像可能不充分 | 不能直接证明自旋涨落；强关联和非谐性也会改变同位素效应 |
| 能隙变号、`d-wave` 或 `s±` | 支持动量依赖的排斥配对顶角 | 不唯一对应自旋涨落 |
| 中子自旋共振 | 与变号超导和磁通道有一致性 | 可能是超导形成后的反馈模式 |
| `Tc` 穹顶靠近磁、电荷、向列或价态临界点 | 相应涨落是合理候选 | 邻近不等于因果，多个通道可能同时增强 |
| 杂质对 `Tc` 的压低规律 | 可区分部分变号/不变号及节点结构 | 多带、非均匀散射会让解释不唯一 |
| ARPES/隧穿中的 bosonic kink 或 dip-hump | 表明电子与某集体模式耦合 | 不能自动证明该模式提供主要配对能量 |
| 计算得到正确 `Tc` 与能隙 | 是必要的一致性检验 | 若参数可调很多、忽略竞争通道，预测力可能有限 |

较有说服力的标准是：同一套少参数或第一性原理模型能够同时解释正常态涨落谱、费米面/自能、能隙对称性、`Tc` 随压力或掺杂的变化，以及杂质和外场响应。

## 7. 容易出现的误区

- **拓扑超导不是一种固定配对胶水。** 拓扑性质由 BdG Hamiltonian 的对称性和拓扑不变量决定；配对来源仍可能是声子、自旋涨落、近邻诱导或人工相互作用。
- **`p-wave` 不等于铁磁涨落已被证明。** 自旋轨道耦合、多轨道效应和界面诱导也能形成有效奇宇称或三重态结构。
- **极化子/双极化子通常仍属于晶格相关机制。** 若极化子主要由电子-声子耦合形成，就不能简单归为非声子超导。
- **铁电量子临界涨落常包含软光学声子。** 名称虽然强调“极化涨落”，微观上仍可能是特殊的声子介导机制。
- **BCS 不是声子的同义词。** BCS 的 Cooper 不稳定性和平均场结构可用于多种有效吸引；声子只是产生该吸引的一种来源。
- **多个机制可以协同或竞争。** 例如声子与等离激元协同、自旋与轨道涨落竞争、量子临界涨落增强原有配对通道。

## 8. 推荐的研究优先级

如果目标是对一个新材料判断非声子配对机制，建议依次进行：

1. 判断关联强度、磁性、轨道简并、维度和邻近有序相，先缩小模型范围。
2. 用 DFT/Wannier 得到可靠低能电子结构，并与 ARPES 或量子振荡校准。
3. 对自旋、电荷、轨道/向列通道做无偏比较；这是大多数晶体材料最值得优先检查的一组机制。
4. 若是重费米子，增加 Anderson/Kondo、价态涨落和复合配对分析。
5. 若是二维异质结构或腔体系，再重点计算激子、等离激元、环境屏蔽和光子机制。
6. 不只报告领先能隙，而应报告次领先本征值、参数不确定性、竞争序及与实验可区分的预测。

## 9. 参考文献与延伸阅读

### 综述与总体框架

1. D. J. Scalapino, “A common thread: The pairing interaction for unconventional superconductors,” *Rev. Mod. Phys.* **84**, 1383 (2012). [DOI](https://doi.org/10.1103/RevModPhys.84.1383)
2. M. Sigrist and K. Ueda, “Phenomenological theory of unconventional superconductivity,” *Rev. Mod. Phys.* **63**, 239 (1991). [DOI](https://doi.org/10.1103/RevModPhys.63.239)
3. P. A. Lee, N. Nagaosa, and X.-G. Wen, “Doping a Mott insulator: Physics of high-temperature superconductivity,” *Rev. Mod. Phys.* **78**, 17 (2006). [DOI](https://doi.org/10.1103/RevModPhys.78.17)
4. M. Smidman et al., “Unconventional fully gapped superconductivity in the heavy-fermion metal CeCu2Si2,” *Rev. Mod. Phys.* **95**, 031002 (2023). [DOI](https://doi.org/10.1103/RevModPhys.95.031002)
5. J. Linder and A. V. Balatsky, “Odd-frequency superconductivity,” *Rev. Mod. Phys.* **91**, 045005 (2019). [DOI](https://doi.org/10.1103/RevModPhys.91.045005)

### 代表性机制论文

6. A. V. Chubukov, M. Khodas, and R. M. Fernandes, “Magnetism, superconductivity, and spontaneous orbital order in iron-based superconductors,” *Phys. Rev. X* **6**, 041045 (2016). [DOI](https://doi.org/10.1103/PhysRevX.6.041045)
7. A. T. Holmes and D. Jaccard, “Valence fluctuation mediated superconductivity in CeCu2Si2,” *Physica B* **378-380**, 339 (2006). [DOI](https://doi.org/10.1016/j.physb.2006.01.123)
8. R. Flint, A. H. Nevidomskyy, and P. Coleman, “Composite pairing in a mixed-valent two-channel Anderson model,” *Phys. Rev. B* **84**, 064514 (2011). [DOI](https://doi.org/10.1103/PhysRevB.84.064514)
9. W. A. Little, “Possibility of synthesizing an organic superconductor,” *Phys. Rev.* **134**, A1416 (1964). [DOI](https://doi.org/10.1103/PhysRev.134.A1416)
10. D. Allender, J. Bray, and J. Bardeen, “Model for an exciton mechanism of superconductivity,” *Phys. Rev. B* **7**, 1020 (1973). [DOI](https://doi.org/10.1103/PhysRevB.7.1020)
11. O. Cotleţ et al., “Superconductivity and other collective phenomena in a hybrid Bose-Fermi mixture formed by a polariton condensate and an electron system in two dimensions,” *Phys. Rev. B* **93**, 054510 (2016). [DOI](https://doi.org/10.1103/PhysRevB.93.054510)
12. R. Akashi and R. Arita, “Development of density-functional theory for a plasmon-assisted superconducting state,” *Phys. Rev. Lett.* **111**, 057006 (2013). [DOI](https://doi.org/10.1103/PhysRevLett.111.057006)
13. A. Chakraborty and F. Piazza, “Long-range photon fluctuations enhance photon-mediated electron pairing and superconductivity,” *Phys. Rev. Lett.* **127**, 177002 (2021). [DOI](https://doi.org/10.1103/PhysRevLett.127.177002)
14. X. Cai et al., “Superconductivity in the uniform electron gas: Irrelevance of the Kohn-Luttinger mechanism,” *Phys. Rev. B* **106**, L220502 (2022). [DOI](https://doi.org/10.1103/PhysRevB.106.L220502)
15. W.-M. Huang and H.-H. Lin, “Pairing mechanism in multiband superconductors,” *Sci. Rep.* **10**, 7439 (2020). [DOI](https://doi.org/10.1038/s41598-020-63608-1)

## 10. 一句话总结

非声子超导包含电子涨落、动态屏蔽及强关联等多种候选路线。Kohn-Luttinger 是弱耦合排斥作用产生配对的机制，RVB 和复合配对则涉及更强的关联与约束。激子、等离激元和腔光子提供了可人工设计的研究方向。计算需要在注明近似范围的前提下构造配对相互作用，并结合正常态、能隙结构与相位相干性质评估其解释力。
